Repository: fenning-research-group/PASCAL

# Perovskite Automated Spin-Coating Assembly Line (PASCAL)

## Motivation

PASCAL is an automated platform for spin coating and annealing thin films onto small (>2x2 cm) substrates, aimed af increasing experimental throughput in the pursuit of designing better perovskite solar cells. Perovskite solar cells are infinitely tunable, as they can be formed with combinations of nearly half of the periodic table, presenting the excitement of limitless possibilities and the curse of dimensionality. With PASCAL, we aim to increase our experimental search rate by orders of magnitude, enabling a more systematic and exhaustive approach toward exploring the vast compositional space of interest for solar cell design.

## Hardware

### CAD schematics of PASCAL

### Liquid handler preparing precursor solution mixtures for a compositional search

### Liquid handler + spincoater working in conjunction to deposit solution onto substrate.

### Full Sample Fabrication

## Experimental Planning

- Computed material properties -> manifold embedding / dimensionality reduction into "behavior space"

### Hardware Scheduling

## Active Learning

### intra-run (narrow scope)

- bayesian approach to evaluating sample space
- update compositions of interest using in-line during experiment

### inter-run (wide scope)

- bayesian approach with operator input (XRD, UV-Vis, etc)
- find covariances between composition/fabrication conditions
- point towards broader design philosophies in perovskite solar cells

## In-Line Characterization

- Widefield PL camera
- RGB Imaging for color determination

## Addons 

See our [fenningresearchgroup.com/https://github.com/fenning-research-group/PASCAL_TrainView
](https://github.com/fenning-research-group/PASCAL_TrainView)https://github.com/fenning-research-group/PASCAL_TrainView

and https://github.com/dnzckn/BO-PV repo's for additional capabilities

# Readme for PASCAL

## PASCAL
- clone main repo
- create and activate a dedicated conda environment for pascal: `conda create -n pascal2 python=3.8 pip && conda activate pascal2`
- On Windows: run the following command in a Powershell prompt and enter "y" when prompted: `winget install Microsoft.VisualStudio.2022.BuildTools --force --override "--wait --passive --add Microsoft.VisualStudio.Component.VC.Tools.x86.x64 --add Microsoft.VisualStudio.Component.VC.CMake.Project --add Microsoft.VisualStudio.Component.TestTools.BuildTools --add Microsoft.VisualStudio.Component.VC.ASAN"`
- cd to directory with `setup.py`, run `pip install .`
- install frgtools: `pip install 'git+https://github.com/fenning-research-group/Python-Utilities.git#egg=frgtools&subdirectory=FrgTools'pip install 'git+https://github.com/fenning-research-group/Python-Utilities.git#egg=frgtools&subdirectory=FrgToo`

## Analysis models
copy following files into `frgpascal\analysis\assets`:
- `Brightfield_SampleChecker_Model.h5` from Jack's staff folder on FRG team drive

File: frgpascal/Examples/stocksolutions_Deniz Absorbers for Passivation.csv
Labware,Well,Volume (uL),Solutes,Molarity (M),Solvent
4mL_a_SolutionTray,B2,Empty Vial,FA0.78_Cs0.12_MA0.1_(Pb_(I0.9_Br0.1)3)1.09,1,DMF3_DMSO1
4mL_a_SolutionTray,C2,Empty Vial,FA0.78_Cs0.22_(Pb_(I0.8_Br0.2)3)1.09,1,DMF3_DMSO1
4mL_a_SolutionTray,B1,Empty Vial,FA0.78_Cs0.12_MA0.1_(Pb_(I0.9_Cl0.1)3)1.09,1,DMF3_DMSO1
4mL_a_SolutionTray,D2,Empty Vial,FA0.78_Cs0.22_(Pb_(I0.9_Br0.1)3)1.09,1.25,DMF3_DMSO1
4mL_a_SolutionTray,C1,Empty Vial,FA0.78_Cs0.22_(Pb_(I0.9_Cl0.1)3)1.09,1,DMF3_DMSO1
4mL_a_SolutionTray,D1,Empty Vial,FA0.78_Cs0.22_(Pb_(I0.8_Br0.1_Cl0.1)3)1.09,1,DMF3_DMSO1
4mL_b_AntisolventTray,D1,Empty Vial,,1,MethylAcetate
4mL_a_SolutionTray,A2,Empty Vial,FA0.78_Cs0.12_MA0.1_(Pb_(I0.8_Br0.2)3)1.09,1,DMF3_DMSO1
4mL_a_SolutionTray,A1,Empty Vial,FA0.78_Cs0.12_MA0.1_(Pb_(I0.8_Br0.1_Cl0.1)3)1.09,1,DMF3_DMSO1
