Repository: fenning-research-group/PASCAL

# Readme for PASCAL

## PASCAL
- clone main repo
- create and activate a dedicated conda environment for pascal: `conda create -n pascal2 python=3.8 pip && conda activate pascal2`
- On Windows: run the following command in a Powershell prompt and enter "y" when prompted: `winget install Microsoft.VisualStudio.2022.BuildTools --force --override "--wait --passive --add Microsoft.VisualStudio.Component.VC.Tools.x86.x64 --add Microsoft.VisualStudio.Component.VC.CMake.Project --add Microsoft.VisualStudio.Component.TestTools.BuildTools --add Microsoft.VisualStudio.Component.VC.ASAN"`
- cd to directory with `setup.py`, run `pip install .`

File: frgpascal/Examples/weight_table.csv
Solution,Pb_Cl2 (mg),Cs_I (mg),MA_I (mg),Pb_I2 (mg),Pb_Br2 (mg),FA_I (mg)
1M FA0.78_Cs0.12_MA0.1_(Pb_(I0.8_Br0.1_Cl0.1)3)1.09 in DMF3_DMSO1,44.22,33.52,17.33,364.2,58.35,135.68
1M FA0.78_Cs0.22_(Pb_(I0.9_Cl0.1)3)1.09 in DMF3_DMSO1,43.91,60.08,,440.09,,136.07
1.25M FA0.78_Cs0.22_(Pb_(I0.9_Br0.1)3)1.09 in DMF3_DMSO1,,75.1,,550.11,72.43,170.09
1M FA0.78_Cs0.12_MA0.1_(Pb_(I0.9_Cl0.1)3)1.09 in DMF3_DMSO1,44.08,33.78,17.49,438.65,,135.85
MethylAcetate,,,,,,
1M FA0.78_Cs0.22_(Pb_(I0.8_Br0.1_Cl0.1)3)1.09 in DMF3_DMSO1,44.08,59.76,,365.58,58.17,135.85
1M FA0.78_Cs0.12_MA0.1_(Pb_(I0.9_Br0.1)3)1.09 in DMF3_DMSO1,,33.78,17.49,438.65,58.17,135.85
1M FA0.78_Cs0.22_(Pb_(I0.8_Br0.2)3)1.09 in DMF3_DMSO1,,60.08,,364.72,117.95,136.07
1M FA0.78_Cs0.12_MA0.1_(Pb_(I0.8_Br0.2)3)1.09 in DMF3_DMSO1,,33.78,17.49,363.28,118.18,135.85

File: frgpascal/Examples/SampleDataframe_Deniz Absorbers for Passivation.csv (part 2 of 2)
,name,storage_tray,storage_slot,worklist,spincoat0_steps,spincoat0_duration,spincoat0_drop0_solutes,spincoat0_drop0_solvent,spincoat0_drop0_molarity,spincoat0_drop0_time,spincoat0_drop0_height,spincoat0_drop0_rate,spincoat0_drop1_solutes,spincoat0_drop1_solvent,spincoat0_drop1_molarity,spincoat0_drop1_time,spincoat0_drop1_height,spincoat0_drop1_rate,anneal0_temperature,anneal0_duration,rest0_duration
26,sample26,Tray1,F2,"[{'name': 'spincoat', 'start': nan, 'id': 'spincoat-83881785-5ce4-443d-a9db-bceaa61b6799', 'details': {'steps': [{'rpm': 3000.0, 'acceleration': 2000.0, 'duration': 50.0}], 'start_times': [1], 'duration': 99, 'drops': [{'solution': {'solutes': 'FA0.78_Cs0.22_(Pb_(I0.9_Br0.1)3)1.09', 'molarity': 1.25, 'solvent': 'DMF3_DMSO1', 'well': {'labware': None, 'well': None}}, 'volume': 20, 'time': -1, 'rate': 100, 'height': 2, 'slow_retract': True, 'touch_tip': True, 'air_gap': True, 'pre_mix': (0, 0), 'reuse_tip': False, 'slow_travel': False, 'blow_out': True}, {'solution': {'solutes': '', 'molarity': 1, 'solvent': 'MethylAcetate', 'well': {'labware': '4mL_b_AntisolventTray', 'well': 'D1'}}, 'volume': 50, 'time': 22, 'rate': 100, 'height': 2, 'slow_retract': True, 'touch_tip': False, 'air_gap': True, 'pre_mix': (3, 100), 'reuse_tip': True, 'slow_travel': True, 'blow_out': False}]}, 'precedent': None}, {'name': 'anneal', 'start': nan, 'id': 'anneal-a7185dc6-1fbd-4971-a0d4-ad58d878ca24', 'details': {'temperature': 100, 'duration': 1800}, 'precedent': None}, {'name': 'rest', 'start': nan, 'id': 'rest-fcf91160-fbd7-45a0-b843-128a59c5fe67', 'details': {'duration': 180}, 'precedent': None}, {'name': 'characterize', 'start': nan, 'id': 'characterize-808dec2c-c9f6-4de7-be42-6765195f0b6e', 'details': {}, 'precedent': None}]","[{'rpm': 3000.0, 'acceleration': 2000.0, 'duration': 50.0}]",99,FA0.78_Cs0.22_(Pb_(I0.9_Br0.1)3)1.09,DMF3_DMSO1,1.25,-1,2,100,,MethylAcetate,1,22,2,100,100,1800,180
27,sample27,Tray1,F3,"[{'name': 'spincoat', 'start': nan, 'id': 'spincoat-dc6dd187-5b7e-4e7b-8743-d2471a341303', 'details': {'steps': [{'rpm': 3000.0, 'acceleration': 2000.0, 'duration': 50.0}], 'start_times': [1], 'duration': 99, 'drops': [{'solution': {'solutes': 'FA0.78_Cs0.22_(Pb_(I0.9_Br0.1)3)1.09', 'molarity': 1.25, 'solvent': 'DMF3_DMSO1', 'well': {'labware': None, 'well': None}}, 'volume': 20, 'time': -1, 'rate': 100, 'height': 2, 'slow_retract': True, 'touch_tip': True, 'air_gap': True, 'pre_mix': (0, 0), 'reuse_tip': False, 'slow_travel': False, 'blow_out': True}, {'solution': {'solutes': '', 'molarity': 1, 'solvent': 'MethylAcetate', 'well': {'labware': '4mL_b_AntisolventTray', 'well': 'D1'}}, 'volume': 50, 'time': 22, 'rate': 100, 'height': 2, 'slow_retract': True, 'touch_tip': False, 'air_gap': True, 'pre_mix': (3, 100), 'reuse_tip': True, 'slow_travel': True, 'blow_out': False}]}, 'precedent': None}, {'name': 'anneal', 'start': nan, 'id': 'anneal-0f4c7af8-23d0-4d05-91dd-17b35a7cc829', 'details': {'temperature': 100, 'duration': 1800}, 'precedent': None}, {'name': 'rest', 'start': nan, 'id': 'rest-8632ac3c-a55e-4c47-b3f9-ecdf45d82f3e', 'details': {'duration': 180}, 'precedent': None}, {'name': 'characterize', 'start': nan, 'id': 'characterize-b8960a00-cb02-419f-8f7a-67492f80abf1', 'details': {}, 'precedent': None}]","[{'rpm': 3000.0, 'acceleration': 2000.0, 'duration': 50.0}]",99,FA0.78_Cs0.22_(Pb_(I0.9_Br0.1)3)1.09,DMF3_DMSO1,1.25,-1,2,100,,MethylAcetate,1,22,2,100,100,1800,180
28,sample28,Tray1,F4,"[{'name': 'spincoat', 'start': nan, 'id': 'spincoat-3d9d7614-f8db-42ac-83ce-8ab486121760', 'details': {'steps': [{'rpm': 3000.0, 'acceleration': 2000.0, 'duration': 50.0}], 'start_times': [1], 'duration': 99, 'drops': [{'solution': {'solutes': 'FA0.78_Cs0.22_(Pb_(I0.9_Br0.1)3)1.09', 'molarity': 1.25, 'solvent': 'DMF3_DMSO1', 'well': {'labware': None, 'well': None}}, 'volume': 20, 'time': -1, 'rate': 100, 'height': 2, 'slow_retract': True, 'touch_tip': True, 'air_gap': True, 'pre_mix': (0, 0), 'reuse_tip': False, 'slow_travel': False, 'blow_out': True}, {'solution': {'solutes': '', 'molarity': 1, 'solvent': 'MethylAcetate', 'well': {'labware': '4mL_b_AntisolventTray', 'well': 'D1'}}, 'volume': 50, 'time': 22, 'rate': 100, 'height': 2, 'slow_retract': True, 'touch_tip': False, 'air_gap': True, 'pre_mix': (3, 100), 'reuse_tip': True, 'slow_travel': True, 'blow_out': False}]}, 'precedent': None}, {'name': 'anneal', 'start': nan, 'id': 'anneal-0ee40b40-8d00-44e8-bff3-1f34c267418f', 'details': {'temperature': 100, 'duration': 1800}, 'precedent': None}, {'name': 'rest', 'start': nan, 'id': 'rest-c8e3a16f-372d-47f6-b303-498a1e5689fd', 'details': {'duration': 180}, 'precedent': None}, {'name': 'characterize', 'start': nan, 'id': 'characterize-a7a16950-6538-4789-bdfe-7a43f87ea049', 'details': {}, 'precedent': None}]","[{'rpm': 3000.0, 'acceleration': 2000.0, 'duration': 50.0}]",99,FA0.78_Cs0.22_(Pb_(I0.9_Br0.1)3)1.09,DMF3_DMSO1,1.25,-1,2,100,,MethylAcetate,1,22,2,100,100,1800,180
29,sample29,Tray1,F5,"[{'name': 'spincoat', 'start': nan, 'id': 'spincoat-820ecfe3-c7dd-487d-8244-b9bc2709505e', 'details': {'steps': [{'rpm': 3000.0, 'acceleration': 2000.0, 'duration': 50.0}], 'start_times': [1], 'duration': 99, 'drops': [{'solution': {'solutes': 'FA0.78_Cs0.22_(Pb_(I0.9_Br0.1)3)1.09', 'molarity': 1.25, 'solvent': 'DMF3_DMSO1', 'well': {'labware': None, 'well': None}}, 'volume': 20, 'time': -1, 'rate': 100, 'height': 2, 'slow_retract': True, 'touch_tip': True, 'air_gap': True, 'pre_mix': (0, 0), 'reuse_tip': False, 'slow_travel': False, 'blow_out': True}, {'solution': {'solutes': '', 'molarity': 1, 'solvent': 'MethylAcetate', 'well': {'labware': '4mL_b_AntisolventTray', 'well': 'D1'}}, 'volume': 50, 'time': 22, 'rate': 100, 'height': 2, 'slow_retract': True, 'touch_tip': False, 'air_gap': True, 'pre_mix': (3, 100), 'reuse_tip': True, 'slow_travel': True, 'blow_out': False}]}, 'precedent': None}, {'name': 'anneal', 'start': nan, 'id': 'anneal-b8a2e34b-1c24-4849-b542-1059167cce6a', 'details': {'temperature': 100, 'duration': 1800}, 'precedent': None}, {'name': 'rest', 'start': nan, 'id': 'rest-8c0466e7-2d37-4912-b4a4-f09ef46e1703', 'details': {'duration': 180}, 'precedent': None}, {'name': 'characterize', 'start': nan, 'id': 'characterize-a741f893-efbb-4228-ab71-90ce6c321428', 'details': {}, 'precedent': None}]","[{'rpm': 3000.0, 'acceleration': 2000.0, 'duration': 50.0}]",99,FA0.78_Cs0.22_(Pb_(I0.9_Br0.1)3)1.09,DMF3_DMSO1,1.25,-1,2,100,,MethylAcetate,1,22,2,100,100,1800,180
30,sample30,Tray1,G1,"[{'name': 'spincoat', 'start': nan, 'id': 'spincoat-bd0fbb9a-c88f-4ef5-b41b-ae6dd5712a39', 'details': {'steps': [{'rpm': 3000.0, 'acceleration': 2000.0, 'duration': 50.0}], 'start_times': [1], 'duration': 99, 'drops': [{'solution': {'solutes': 'FA0.78_Cs0.22_(Pb_(I0.9_Br0.1)3)1.09', 'molarity': 1.25, 'solvent': 'DMF3_DMSO1', 'well': {'labware': None, 'well': None}}, 'volume': 20, 'time': -1, 'rate': 100, 'height': 2, 'slow_retract': True, 'touch_tip': True, 'air_gap': True, 'pre_mix': (0, 0), 'reuse_tip': False, 'slow_travel': False, 'blow_out': True}, {'solution': {'solutes': '', 'molarity': 1, 'solvent': 'MethylAcetate', 'well': {'labware': '4mL_b_AntisolventTray', 'well': 'D1'}}, 'volume': 50, 'time': 22, 'rate': 100, 'height': 2, 'slow_retract': True, 'touch_tip': False, 'air_gap': True, 'pre_mix': (3, 100), 'reuse_tip': True, 'slow_travel': True, 'blow_out': False}]}, 'precedent': None}, {'name': 'anneal', 'start': nan, 'id': 'anneal-7f262239-462a-49a8-a87b-c7292d9a15f6', 'details': {'temperature': 100, 'duration': 1800}, 'precedent': None}, {'name': 'rest', 'start': nan, 'id': 'rest-e84dac6a-4ed8-4f77-ba61-d616d8684ac1', 'details': {'duration': 180}, 'precedent': None}, {'name': 'characterize', 'start': nan, 'id': 'characterize-8cbed0b7-a723-4c6b-bd05-79d71fa6ed5b', 'details': {}, 'precedent': None}]","[{'rpm': 3000.0, 'acceleration': 2000.0, 'duration': 50.0}]",99,FA0.78_Cs0.22_(Pb_(I0.9_Br0.1)3)1.09,DMF3_DMSO1,1.25,-1,2,100,,MethylAcetate,1,22,2,100,100,1800,180
31,sample31,Tray1,G2,"[{'name': 'spincoat', 'start': nan, 'id': 'spincoat-b7b03269-755a-4d90-8428-cd51fb6297b0', 'details': {'steps': [{'rpm': 3000.0, 'acceleration': 2000.0, 'duration': 50.0}], 'start_times': [1], 'duration': 99, 'drops': [{'solution': {'solutes': 'FA0.78_Cs0.22_(Pb_(I0.9_Br0.1)3)1.09', 'molarity': 1.25, 'solvent': 'DMF3_DMSO1', 'well': {'labware': None, 'well': None}}, 'volume': 20, 'time': -1, 'rate': 100, 'height': 2, 'slow_retract': True, 'touch_tip': True, 'air_gap': True, 'pre_mix': (0, 0), 'reuse_tip': False, 'slow_travel': False, 'blow_out': True}, {'solution': {'solutes': '', 'molarity': 1, 'solvent': 'MethylAcetate', 'well': {'labware': '4mL_b_AntisolventTray', 'well': 'D1'}}, 'volume': 50, 'time': 22, 'rate': 100, 'height': 2, 'slow_retract': True, 'touch_tip': False, 'air_gap': True, 'pre_mix': (3, 100), 'reuse_tip': True, 'slow_travel': True, 'blow_out': False}]}, 'precedent': None}, {'name': 'anneal', 'start': nan, 'id': 'anneal-49ef2826-08f2-4910-89f4-76a51dd71abb', 'details': {'temperature': 100, 'duration': 1800}, 'precedent': None}, {'name': 'rest', 'start': nan, 'id': 'rest-7e74e2b8-34cd-4af6-a27b-247912c9b32a', 'details': {'duration': 180}, 'precedent': None}, {'name': 'characterize', 'start': nan, 'id': 'characterize-8f3293bc-a675-4ae5-86f9-62bd0a601439', 'details': {}, 'precedent': None}]","[{'rpm': 3000.0, 'acceleration': 2000.0, 'duration': 50.0}]",99,FA0.78_Cs0.22_(Pb_(I0.9_Br0.1)3)1.09,DMF3_DMSO1,1.25,-1,2,100,,MethylAcetate,1,22,2,100,100,1800,180
32,sample32,Tray1,G3,"[{'name': 'spincoat', 'start': nan, 'id': 'spincoat-2781df0c-d4b6-46cc-855d-453221d1f7b3', 'details': {'steps': [{'rpm': 3000.0, 'acceleration': 2000.0, 'duration': 50.0}], 'start_times': [1], 'duration': 99, 'drops': [{'solution': {'solutes': 'FA0.78_Cs0.22_(Pb_(I0.9_Br0.1)3)1.09', 'molarity': 1.25, 'solvent': 'DMF3_DMSO1', 'well': {'labware': None, 'well': None}}, 'volume': 20, 'time': -1, 'rate': 100, 'height': 2, 'slow_retract': True, 'touch_tip': True, 'air_gap': True, 'pre_mix': (0, 0), 'reuse_tip': False, 'slow_travel': False, 'blow_out': True}, {'solution': {'solutes': '', 'molarity': 1, 'solvent': 'MethylAcetate', 'well': {'labware': '4mL_b_AntisolventTray', 'well': 'D1'}}, 'volume': 50, 'time': 22, 'rate': 100, 'height': 2, 'slow_retract': True, 'touch_tip': False, 'air_gap': True, 'pre_mix': (3, 100), 'reuse_tip': True, 'slow_travel': True, 'blow_out': False}]}, 'precedent': None}, {'name': 'anneal', 'start': nan, 'id': 'anneal-7881cc7d-654f-476f-aff6-afb2889a840c', 'details': {'temperature': 100, 'duration': 1800}, 'precedent': None}, {'name': 'rest', 'start': nan, 'id': 'rest-b0bb0277-531f-4991-af50-72a1e16c48e1', 'details': {'duration': 180}, 'precedent': None}, {'name': 'characterize', 'start': nan, 'id': 'characterize-3e3df167-689f-43cc-8e15-8ead3d8917a1', 'details': {}, 'precedent': None}]","[{'rpm': 3000.0, 'acceleration': 2000.0, 'duration': 50.0}]",99,FA0.78_Cs0.22_(Pb_(I0.9_Br0.1)3)1.09,DMF3_DMSO1,1.25,-1,2,100,,MethylAcetate,1,22,2,100,100,1800,180
33,sample33,Tray1,G4,"[{'name': 'spincoat', 'start': nan, 'id': 'spincoat-19367a89-3649-498a-bf60-21986b330678', 'details': {'steps': [{'rpm': 3000.0, 'acceleration': 2000.0, 'duration': 50.0}], 'start_times': [1], 'duration': 99, 'drops': [{'solution': {'solutes': 'FA0.78_Cs0.22_(Pb_(I0.9_Br0.1)3)1.09', 'molarity': 1.25, 'solvent': 'DMF3_DMSO1', 'well': {'labware': None, 'well': None}}, 'volume': 20, 'time': -1, 'rate': 100, 'height': 2, 'slow_retract': True, 'touch_tip': True, 'air_gap': True, 'pre_mix': (0, 0), 'reuse_tip': False, 'slow_travel': False, 'blow_out': True}, {'solution': {'solutes': '', 'molarity': 1, 'solvent': 'MethylAcetate', 'well': {'labware': '4mL_b_AntisolventTray', 'well': 'D1'}}, 'volume': 50, 'time': 22, 'rate': 100, 'height': 2, 'slow_retract': True, 'touch_tip': False, 'air_gap': True, 'pre_mix': (3, 100), 'reuse_tip': True, 'slow_travel': True, 'blow_out': False}]}, 'precedent': None}, {'name': 'anneal', 'start': nan, 'id': 'anneal-d15209fd-bf59-4193-a97d-dd57ce47ebfb', 'details': {'temperature': 100, 'duration': 1800}, 'precedent': None}, {'name': 'rest', 'start': nan, 'id': 'rest-3d1efe64-68dc-40fc-be74-0e7bd7cd6d9f', 'details': {'duration': 180}, 'precedent': None}, {'name': 'characterize', 'start': nan, 'id': 'characterize-fa3e67b3-088a-4aa2-99e5-c68f32af3a8d', 'details': {}, 'precedent': None}]","[{'rpm': 3000.0, 'acceleration': 2000.0, 'duration': 50.0}]",99,FA0.78_Cs0.22_(Pb_(I0.9_Br0.1)3)1.09,DMF3_DMSO1,1.25,-1,2,100,,MethylAcetate,1,22,2,100,100,1800,180
34,sample34,Tray1,G5,"[{'name': 'spincoat', 'start': nan, 'id': 'spincoat-016cd07b-1748-4538-b128-92dbf9997bc4', 'details': {'steps': [{'rpm': 3000.0, 'acceleration': 2000.0, 'duration': 50.0}], 'start_times': [1], 'duration': 99, 'drops': [{'solution': {'solutes': 'FA0.78_Cs0.22_(Pb_(I0.9_Br0.1)3)1.09', 'molarity': 1.25, 'solvent': 'DMF3_DMSO1', 'well': {'labware': None, 'well': None}}, 'volume': 20, 'time': -1, 'rate': 100, 'height': 2, 'slow_retract': True, 'touch_tip': True, 'air_gap': True, 'pre_mix': (0, 0), 'reuse_tip': False, 'slow_travel': False, 'blow_out': True}, {'solution': {'solutes': '', 'molarity': 1, 'solvent': 'MethylAcetate', 'well': {'labware': '4mL_b_AntisolventTray', 'well': 'D1'}}, 'volume': 50, 'time': 22, 'rate': 100, 'height': 2, 'slow_retract': True, 'touch_tip': False, 'air_gap': True, 'pre_mix': (3, 100), 'reuse_tip': True, 'slow_travel': True, 'blow_out': False}]}, 'precedent': None}, {'name': 'anneal', 'start': nan, 'id': 'anneal-33f485ac-5d82-462d-9099-b96fc2c2546a', 'details': {'temperature': 100, 'duration': 1800}, 'precedent': None}, {'name': 'rest', 'start': nan, 'id': 'rest-aeab7847-029e-4e2d-b24a-271d1b6f1c1d', 'details': {'duration': 180}, 'precedent': None}, {'name': 'characterize', 'start': nan, 'id': 'characterize-155f6e34-d85a-4181-a1bc-ef7601d04dd7', 'details': {}, 'precedent': None}]","[{'rpm': 3000.0, 'acceleration': 2000.0, 'duration': 50.0}]",99,FA0.78_Cs0.22_(Pb_(I0.9_Br0.1)3)1.09,DMF3_DMSO1,1.25,-1,2,100,,MethylAcetate,1,22,2,100,100,1800,180
35,sample35,Tray1,H1,"[{'name': 'spincoat', 'start': nan, 'id': 'spincoat-a0267fd4-3d4f-405c-8e92-42891c5ae458', 'details': {'steps': [{'rpm': 3000.0, 'acceleration': 2000.0, 'duration': 50.0}], 'start_times': [1], 'duration': 99, 'drops': [{'solution': {'solutes': 'FA0.78_Cs0.22_(Pb_(I0.9_Br0.1)3)1.09', 'molarity': 1.25, 'solvent': 'DMF3_DMSO1', 'well': {'labware': None, 'well': None}}, 'volume': 20, 'time': -1, 'rate': 100, 'height': 2, 'slow_retract': True, 'touch_tip': True, 'air_gap': True, 'pre_mix': (0, 0), 'reuse_tip': False, 'slow_travel': False, 'blow_out': True}, {'solution': {'solutes': '', 'molarity': 1, 'solvent': 'MethylAcetate', 'well': {'labware': '4mL_b_AntisolventTray', 'well': 'D1'}}, 'volume': 50, 'time': 22, 'rate': 100, 'height': 2, 'slow_retract': True, 'touch_tip': False, 'air_gap': True, 'pre_mix': (3, 100), 'reuse_tip': True, 'slow_travel': True, 'blow_out': False}]}, 'precedent': None}, {'name': 'anneal', 'start': nan, 'id': 'anneal-a3ca9f2a-126e-46bf-8872-337e72ff9fca', 'details': {'temperature': 100, 'duration': 1800}, 'precedent': None}, {'name': 'rest', 'start': nan, 'id': 'rest-b372fdef-7ac9-4f71-a1fd-5fd5779d4cc3', 'details': {'duration': 180}, 'precedent': None}, {'name': 'characterize', 'start': nan, 'id': 'characterize-fd6c057a-80c0-43f2-9b1b-a65e391ecb1a', 'details': {}, 'precedent': None}]","[{'rpm': 3000.0, 'acceleration': 2000.0, 'duration': 50.0}]",99,FA0.78_Cs0.22_(Pb_(I0.9_Br0.1)3)1.09,DMF3_DMSO1,1.25,-1,2,100,,MethylAcetate,1,22,2,100,100,1800,180
