Repository: fenning-research-group/PASCAL

# Perovskite Automated Spin-Coating Assembly Line (PASCAL)

## Motivation

PASCAL is an automated platform for spin coating and annealing thin films onto small (>2x2 cm) substrates, aimed af increasing experimental throughput in the pursuit of designing better perovskite solar cells. Perovskite solar cells are infinitely tunable, as they can be formed with combinations of nearly half of the periodic table, presenting the excitement of limitless possibilities and the curse of dimensionality.

### Full Sample Fabrication

File: manuscript_data_analysis/thermaldeg_round1pt2_4pt5hrs.csv (part 5 of 6)
,index,MA,I,Br,Cl,experimentid,name,redplspec_intensity,bandgap,delta_from_target_eg,name_worklist,storage_tray,storage_slot,substrate,worklist,original_sample_index,ratio_plintensity,delta_plpeakev,delta_plfwhm,delta_bandgap
13,40,0.1,0.9,0.025,0.075,20211026_10MA,sample24,1.9468687696121187,1.6054171788432825,0.0445828211567174,sample13,Tray1,C4,FTO,"[{""name"": ""characterize"", ""start"": NaN, ""id"": ""characterize-09e34778-2a46-479c-923d-e61278012ab8"", ""details"": {""characterization_tasks"": [{""name"": ""PL_635nm"", ""station"": ""pl_red"", ""position"": 287, ""duration"": 26.22, ""details"": {""exposure_times"": [1, 5, 20], ""num_scans"": 1}}, {""name"": ""Transmission"", ""station"": ""transmission"", ""position"": 287, ""duration"": 29.2, ""details"": {""exposure_times"": [0.1, 0.5, 2, 10], ""num_scans"": 2}}, {""name"": ""Brightfield"", ""station"": ""brightfield"", ""position"": 164.4, ""duration"": 0.05, ""details"": {""exposure_time"": 0.05, ""num_frames"": 1}}, {""name"": ""Darkfield"", ""station"": ""darkfield"", ""position"": 74.2, ""duration"": 2.5, ""details"": {""exposure_time"": 0.05, ""num_frames"": 50}}, {""name"": ""PLImaging"", ""station"": ""pl_imaging"", ""position"": 74.2, ""duration"": 31.25, ""details"": {""exposure_times"": [0.05, 0.2, 1, 5], ""num_frames"": 5}}]}, ""sample"": ""sample13"", ""precedent"": null, ""duration"": 132}, {""name"": ""anneal"", ""start"": NaN, ""id"": ""anneal-990deed1-c29d-4fad-a9fa-d55e4f58c8a0"", ""details"": {""temperature"": 85, ""duration"": 5400, ""hotplate"": ""Hotplate1""}, ""sample"": ""sample13"", ""precedent"": null}, {""name"": ""rest"", ""start"": NaN, ""id"": ""rest-0bfcd79e-b328-4715-9aae-103262e8b5b9"", ""details"": {""duration"": 180}, ""sample"": ""sample13"", ""precedent"": null}, {""name"": ""characterize"", ""start"": NaN, ""id"": ""characterize-75cb2edc-bde3-406a-b360-d39c87e7ef15"", ""details"": {""characterization_tasks"": [{""name"": ""PL_635nm"", ""station"": ""pl_red"", ""position"": 287, ""duration"": 26.22, ""details"": {""exposure_times"": [1, 5, 20], ""num_scans"": 1}}, {""name"": ""Transmission"", ""station"": ""transmission"", ""position"": 287, ""duration"": 29.2, ""details"": {""exposure_times"": [0.1, 0.5, 2, 10], ""num_scans"": 2}}, {""name"": ""Brightfield"", ""station"": ""brightfield"", ""position"": 164.4, ""duration"": 0.05, ""details"": {""exposure_time"": 0.05, ""num_frames"": 1}}, {""name"": ""Darkfield"", ""station"": ""darkfield"", ""position"": 74.2, ""duration"": 2.5, ""details"": {""exposure_time"": 0.05, ""num_frames"": 50}}, {""name"": ""PLImaging"", ""station"": ""pl_imaging"", ""position"": 74.2, ""duration"": 31.25, ""details"": {""exposure_times"": [0.05, 0.2, 1, 5], ""num_frames"": 5}}]}, ""sample"": ""sample13"", ""precedent"": null, ""duration"": 132}, {""name"": ""anneal"", ""start"": NaN, ""id"": ""anneal-96ef958d-1feb-4504-bc3c-cacb9263230d"", ""details"": {""temperature"": 85, ""duration"": 5400, ""hotplate"": ""Hotplate1""}, ""sample"": ""sample13"", ""precedent"": null}, {""name"": ""rest"", ""start"": NaN, ""id"": ""rest-c3252021-cf57-46e0-b0a0-e60fc93cde82"", ""details"": {""duration"": 180}, ""sample"": ""sample13"", ""precedent"": null}, {""name"": ""characterize"", ""start"": NaN, ""id"": ""characterize-b1e80a9b-f3a5-4aa0-8a71-5c6670efe843"", ""details"": {""characterization_tasks"": [{""name"": ""PL_635nm"", ""station"": ""pl_red"", ""position"": 287, ""duration"": 26.22, ""details"": {""exposure_times"": [1, 5, 20], ""num_scans"": 1}}, {""name"": ""Transmission"", ""station"": ""transmission"", ""position"": 287, ""duration"": 29.2, ""details"": {""exposure_times"": [0.1, 0.5, 2, 10], ""num_scans"": 2}}, {""name"": ""Brightfield"", ""station"": ""brightfield"", ""position"": 164.4, ""duration"": 0.05, ""details"": {""exposure_time"": 0.05, ""num_frames"": 1}}, {""name"": ""Darkfield"", ""station"": ""darkfield"", ""position"": 74.2, ""duration"": 2.5, ""details"": {""exposure_time"": 0.05, ""num_frames"": 50}}, {""name"": ""PLImaging"", ""station"": ""pl_imaging"", ""position"": 74.2, ""duration"": 31.25, ""details"": {""exposure_times"": [0.05, 0.2, 1, 5], ""num_frames"": 5}}]}, ""sample"": ""sample13"", ""precedent"": null, ""duration"": 132}, {""name"": ""anneal"", ""start"": NaN, ""id"": ""anneal-d82c77a6-a1a9-4f9e-9063-0913a8d54154"", ""details"": {""temperature"": 85, ""duration"": 5400, ""hotplate"": ""Hotplate1""}, ""sample"": ""sample13"", ""precedent"": null}, {""name"": ""rest"", ""start"": NaN, ""id"": ""rest-4fdcc5bd-b1c9-4a0d-8593-5a0555194f31"", ""details"": {""duration"": 180}, ""sample"": ""sample13"", ""precedent"": null}, {""name"": ""characterize"", ""start"": NaN, ""id"": ""characterize-1f94b69a-bdbc-484d-84b6-5012890425f8"", ""details"": {""characterization_tasks"": [{""name"": ""PL_635nm"", ""station"": ""pl_red"", ""position"": 287, ""duration"": 26.22, ""details"": {""exposure_times"": [1, 5, 20], ""num_scans"": 1}}, {""name"": ""Transmission"", ""station"": ""transmission"", ""position"": 287, ""duration"": 29.2, ""details"": {""exposure_times"": [0.1, 0.5, 2, 10], ""num_scans"": 2}}, {""name"": ""Brightfield"", ""station"": ""brightfield"", ""position"": 164.4, ""duration"": 0.05, ""details"": {""exposure_time"": 0.05, ""num_frames"": 1}}, {""name"": ""Darkfield"", ""station"": ""darkfield"", ""position"": 74.2, ""duration"": 2.5, ""details"": {""exposure_time"": 0.05, ""num_frames"": 50}}, {""name"": ""PLImaging"", ""station"": ""pl_imaging"", ""position"": 74.2, ""duration"": 31.25, ""details"": {""exposure_times"": [0.05, 0.2, 1, 5], ""num_frames"": 5}}]}, ""sample"": ""sample13"", ""precedent"": null, ""duration"": 132}, {""name"": ""anneal"", ""start"": NaN, ""id"": ""anneal-b7ef4d53-70bc-4a6a-aeb8-77c8f989b993"", ""details"": {""temperature"": 85, ""duration"": 5400, ""hotplate"": ""Hotplate1""}, ""sample"": ""sample13"", ""precedent"": null}, {""name"": ""rest"", ""start"": NaN, ""id"": ""rest-737bf426-6d66-41ba-96ce-a3f63d5bc79f"", ""details"": {""duration"": 180}, ""sample"": ""sample13"", ""precedent"": null}, {""name"": ""characterize"", ""start"": NaN, ""id"": ""characterize-0fdf19c3-0dae-41af-82eb-ab18a8bd2f97"", ""details"": {""characterization_tasks"": [{""name"": ""PL_635nm"", ""station"": ""pl_red"", ""position"": 287, ""duration"": 26.22, ""details"": {""exposure_times"": [1, 5, 20], ""num_scans"": 1}}, {""name"": ""Transmission"", ""station"": ""transmission"", ""position"": 287, ""duration"": 29.2, ""details"": {""exposure_times"": [0.1, 0.5, 2, 10], ""num_scans"": 2}}, {""name"": ""Brightfield"", ""station"": ""brightfield"", ""position"": 164.4, ""duration"": 0.05, ""details"": {""exposure_time"": 0.05, ""num_frames"": 1}}, {""name"": ""Darkfield"", ""station"": ""darkfield"", ""position"": 74.2, ""duration"": 2.5, ""details"": {""exposure_time"": 0.05, ""num_frames"": 50}}, {""name"": ""PLImaging"", ""station"": ""pl_imaging"", ""position"": 74.2, ""duration"": 31.25, ""details"": {""exposure_times"": [0.05, 0.2, 1, 5], ""num_frames"": 5}}]}, ""sample"": ""sample13"", ""precedent"": null, ""duration"": 132}, {""name"": ""anneal"", ""start"": NaN, ""id"": ""anneal-76694008-e8c7-48ea-ad71-9e89d8aad668"", ""details"": {""temperature"": 85, ""duration"": 5400, ""hotplate"": ""Hotplate1""}, ""sample"": ""sample13"", ""precedent"": null}, {""name"": ""rest"", ""start"": NaN, ""id"": ""rest-64cfb193-f9dd-454e-92ef-8759165df440"", ""details"": {""duration"": 180}, ""sample"": ""sample13"", ""precedent"": null}, {""name"": ""characterize"", ""start"": NaN, ""id"": ""characterize-4e485e0a-2ca3-4669-b87b-244007cfd586"", ""details"": {""characterization_tasks"": [{""name"": ""PL_635nm"", ""station"": ""pl_red"", ""position"": 287, ""duration"": 26.22, ""details"": {""exposure_times"": [1, 5, 20], ""num_scans"": 1}}, {""name"": ""Transmission"", ""station"": ""transmission"", ""position"": 287, ""duration"": 29.2, ""details"": {""exposure_times"": [0.1, 0.5, 2, 10], ""num_scans"": 2}}, {""name"": ""Brightfield"", ""station"": ""brightfield"", ""position"": 164.4, ""duration"": 0.05, ""details"": {""exposure_time"": 0.05, ""num_frames"": 1}}, {""name"": ""Darkfield"", ""station"": ""darkfield"", ""position"": 74.2, ""duration"": 2.5, ""details"": {""exposure_time"": 0.05, ""num_frames"": 50}}, {""name"": ""PLImaging"", ""station"": ""pl_imaging"", ""position"": 74.2, ""duration"": 31.25, ""details"": {""exposure_times"": [0.05, 0.2, 1, 5], ""num_frames"": 5}}]}, ""sample"": ""sample13"", ""precedent"": null, ""duration"": 132}, {""name"": ""anneal"", ""start"": NaN, ""id"": ""anneal-c77a51b9-1d91-4e97-a3a1-b3a47d2c7c3b"", ""details"": {""temperature"": 85, ""duration"": 5400, ""hotplate"": ""Hotplate1""}, ""sample"": ""sample13"", ""precedent"": null}, {""name"": ""rest"", ""start"": NaN, ""id"": ""rest-a4ad8cb5-1501-4128-be38-15d436f67506"", ""details"": {""duration"": 180}, ""sample"": ""sample13"", ""precedent"": null}, {""name"": ""characterize"", ""start"": NaN, ""id"": ""characterize-90afeb09-9495-4de0-9ad9-3f9e356fd8ce"", ""details"": {""characterization_tasks"": [{""name"": ""PL_635nm"", ""station"": ""pl_red"", ""position"": 287, ""duration"": 26.22, ""details"": {""exposure_times"": [1, 5, 20], ""num_scans"": 1}}, {""name"": ""Transmission"", ""station"": ""transmission"", ""position"": 287, ""duration"": 29.2, ""details"": {""exposure_times"": [0.1, 0.5, 2, 10], ""num_scans"": 2}}, {""name"": ""Brightfield"", ""station"": ""brightfield"", ""position"": 164.4, ""duration"": 0.05, ""details"": {""exposure_time"": 0.05, ""num_frames"": 1}}, {""name"": ""Darkfield"", ""station"": ""darkfield"", ""position"": 74.2, ""duration"": 2.5, ""details"": {""exposure_time"": 0.05, ""num_frames"": 50}}, {""name"": ""PLImaging"", ""station"": ""pl_imaging"", ""position"": 74.2, ""duration"": 31.25, ""details"": {""exposure_times"": [0.05, 0.2, 1, 5], ""num_frames"": 5}}]}, ""sample"": ""sample13"", ""precedent"": null, ""duration"": 132}, {""name"": ""anneal"", ""start"": NaN, ""id"": ""anneal-7e675f61-c180-4b35-834e-86b7ffe013bc"", ""details"": {""temperature"": 85, ""duration"": 5400, ""hotplate"": ""Hotplate1""}, ""sample"": ""sample13"", ""precedent"": null}, {""name"": ""rest"", ""start"": NaN, ""id"": ""rest-fb9137e3-6bf5-4b4e-94cd-9137318bb619"", ""details"": {""duration"": 180}, ""sample"": ""sample13"", ""precedent"": null}, {""name"": ""characterize"", ""start"": NaN, ""id"": ""characterize-b1b8db63-0dfe-4b73-8af1-e67f160e8ae0"", ""details"": {""characterization_tasks"": [{""name"": ""PL_635nm"", ""station"": ""pl_red"", ""position"": 287, ""duration"": 26.22, ""details"": {""exposure_times"": [1, 5, 20], ""num_scans"": 1}}, {""name"": ""Transmission"", ""station"": ""transmission"", ""position"": 287, ""duration"": 29.2, ""details"": {""exposure_times"": [0.1, 0.5, 2, 10], ""num_scans"": 2}}, {""name"": ""Brightfield"", ""station"": ""brightfield"", ""position"": 164.4, ""duration"": 0.05, ""details"": {""exposure_time"": 0.05, ""num_frames"": 1}}, {""name"": ""Darkfield"", ""station"": ""darkfield"", ""position"": 74.2, ""duration"": 2.5, ""details"": {""exposure_time"": 0.05, ""num_frames"": 50}}, {""name"": ""PLImaging"", ""station"": ""pl_imaging"", ""position"": 74.2, ""duration"": 31.25, ""details"": {""exposure_times"": [0.05, 0.2, 1, 5], ""num_frames"": 5}}]}, ""sample"": ""sample13"", ""precedent"": null, ""duration"": 132}, {""name"": ""anneal"", ""start"": NaN, ""id"": ""anneal-b681a35a-003b-4e6a-a48e-6731b0bc285b"", ""details"": {""temperature"": 85, ""duration"": 5400, ""hotplate"": ""Hotplate1""}, ""sample"": ""sample13"", ""precedent"": null}, {""name"": ""rest"", ""start"": NaN, ""id"": ""rest-8d6f3245-dda8-4274-823b-fb9a8d648870"", ""details"": {""duration"": 180}, ""sample"": ""sample13"", ""precedent"": null}, {""name"": ""characterize"", ""start"": NaN, ""id"": ""characterize-c3fd79e0-2f49-4a78-9048-e711943f44bc"", ""details"": {""characterization_tasks"": [{""name"": ""PL_635nm"", ""station"": ""pl_red"", ""position"": 287, ""duration"": 26.22, ""details"": {""exposure_times"": [1, 5, 20], ""num_scans"": 1}}, {""name"": ""Transmission"", ""station"": ""transmission"", ""position"": 287, ""duration"": 29.2, ""details"": {""exposure_times"": [0.1, 0.5, 2, 10], ""num_scans"": 2}}, {""name"": ""Brightfield"", ""station"": ""brightfield"", ""position"": 164.4, ""duration"": 0.05, ""details"": {""exposure_time"": 0.05, ""num_frames"": 1}}, {""name"": ""Darkfield"", ""station"": ""darkfield"", ""position"": 74.2, ""duration"": 2.5, ""details"": {""exposure_time"": 0.05, ""num_frames"": 50}}, {""name"": ""PLImaging"", ""station"": ""pl_imaging"", ""position"": 74.2, ""duration"": 31.25, ""details"": {""exposure_times"": [0.05, 0.2, 1, 5], ""num_frames"": 5}}]}, ""sample"": ""sample13"", ""precedent"": null, ""duration"": 132}, {""name"": ""anneal"", ""start"": NaN, ""id"": ""anneal-63d8f4be-6289-4d58-935c-4df53d942852"", ""details"": {""temperature"": 85, ""duration"": 5400, ""hotplate"": ""Hotplate1""}, ""sample"": ""sample13"", ""precedent"": null}, {""name"": ""rest"", ""start"": NaN, ""id"": ""rest-e83deb6f-6db1-4c4a-b0ef-5fa421170947"", ""details"": {""duration"": 180}, ""sample"": ""sample13"", ""precedent"": null}, {""name"": ""characterize"", ""start"": NaN, ""id"": ""characterize-4067675a-9175-48b9-b39b-916be815aa9a"", ""details"": {""characterization_tasks"": [{""name"": ""PL_635nm"", ""station"": ""pl_red"", ""position"": 287, ""duration"": 26.22, ""details"": {""exposure_times"": [1, 5, 20], ""num_scans"": 1}}, {""name"": ""Transmission"", ""station"": ""transmission"", ""position"": 287, ""duration"": 29.2, ""details"": {""exposure_times"": [0.1, 0.5, 2, 10], ""num_scans"": 2}}, {""name"": ""Brightfield"", ""station"": ""brightfield"", ""position"": 164.4, ""duration"": 0.05, ""details"": {""exposure_time"": 0.05, ""num_frames"": 1}}, {""name"": ""Darkfield"", ""station"": ""darkfield"", ""position"": 74.2, ""duration"": 2.5, ""details"": {""exposure_time"": 0.05, ""num_frames"": 50}}, {""name"": ""PLImaging"", ""station"": ""pl_imaging"", ""position"": 74.2, ""duration"": 31.25, ""details"": {""exposure_times"": [0.05, 0.2, 1, 5], ""num_frames"": 5}}]}, ""sample"": ""sample13"", ""precedent"": null, ""duration"": 132}, {""name"": ""anneal"", ""start"": NaN, ""id"": ""anneal-ddfc26b0-84d7-447a-b3ac-e1f613e745bc"", ""details"": {""temperature"": 85, ""duration"": 5400, ""hotplate"": ""Hotplate1""}, ""sample"": ""sample13"", ""precedent"": null}, {""name"": ""rest"", ""start"": NaN, ""id"": ""rest-ad981b7b-36d9-46eb-987a-2e16e885c127"", ""details"": {""duration"": 180}, ""sample"": ""sample13"", ""precedent"": null}, {""name"": ""characterize"", ""start"": NaN, ""id"": ""characterize-0e45091d-d69f-428c-be02-a2fb736e1566"", ""details"": {""characterization_tasks"": [{""name"": ""PL_635nm"", ""station"": ""pl_red"", ""position"": 287, ""duration"": 26.22, ""details"": {""exposure_times"": [1, 5, 20], ""num_scans"": 1}}, {""name"": ""Transmission"", ""station"": ""transmission"", ""position"": 287, ""duration"": 29.2, ""details"": {""exposure_times"": [0.1, 0.5, 2, 10], ""num_scans"": 2}}, {""name"": ""Brightfield"", ""station"": ""brightfield"", ""position"": 164.4, ""duration"": 0.05, ""details"": {""exposure_time"": 0.05, ""num_frames"": 1}}, {""name"": ""Darkfield"", ""station"": ""darkfield"", ""position"": 74.2, ""duration"": 2.5, ""details"": {""exposure_time"": 0.05, ""num_frames"": 50}}, {""name"": ""PLImaging"", ""station"": ""pl_imaging"", ""position"": 74.2, ""duration"": 31.25, ""details"": {""exposure_times"": [0.05, 0.2, 1, 5], ""num_frames"": 5}}]}, ""sample"": ""sample13"", ""precedent"": null, ""duration"": 132}]",24,0.2891480606356098,23.010040075517992,0.39420612943881495,43.38543919856552
14,41,0.1,0.9,0.05,0.05,20211026_10MA,sample17,1.59090452003043,1.6004102625688286,0.0495897374311713,sample14,Tray1,C5,FTO,"[{""name"": ""characterize"", ""start"": NaN, ""id"": ""characterize-df5f8359-d508-4810-b638-7d4b80cf69e8"", ""details"": {""characterization_tasks"": [{""name"": ""PL_635nm"", ""station"": ""pl_red"", ""position"": 287, ""duration"": 26.22, ""details"": {""exposure_times"": [1, 5, 20], ""num_scans"": 1}}, {""name"": ""Transmission"", ""station"": ""transmission"", ""position"": 287, ""duration"": 29.2, ""details"": {""exposure_times"": [0.1, 0.5, 2, 10], ""num_scans"": 2}}, {""name"": ""Brightfield"", ""station"": ""brightfield"", ""position"": 164.4, ""duration"": 0.05, ""details"": {""exposure_time"": 0.05, ""num_frames"": 1}}, {""name"": ""Darkfield"", ""station"": ""darkfield"", ""position"": 74.2, ""duration"": 2.5, ""details"": {""exposure_time"": 0.05, ""num_frames"": 50}}, {""name"": ""PLImaging"", ""station"": ""pl_imaging"", ""position"": 74.2, ""duration"": 31.25, ""details"": {""exposure_times"": [0.05, 0.2, 1, 5], ""num_frames"": 5}}]}, ""sample"": ""sample14"", ""precedent"": null, ""duration"": 132}, {""name"": ""anneal"", ""start"": NaN, ""id"": ""anneal-c8195fdb-e1ac-4ee8-adc1-a3bad61ad6c1"", ""details"": {""temperature"": 85, ""duration"": 5400, ""hotplate"": ""Hotplate1""}, ""sample"": ""sample14"", ""precedent"": null}, {""name"": ""rest"", ""start"": NaN, ""id"": ""rest-22682929-d577-436a-969e-080db79a59be"", ""details"": {""duration"": 180}, ""sample"": ""sample14"", ""precedent"": null}, {""name"": ""characterize"", ""start"": NaN, ""id"": ""characterize-7a5280cc-704d-4b4d-9a19-207f043ce619"", ""details"": {""characterization_tasks"": [{""name"": ""PL_635nm"", ""station"": ""pl_red"", ""position"": 287, ""duration"": 26.22, ""details"": {""exposure_times"": [1, 5, 20], ""num_scans"": 1}}, {""name"": ""Transmission"", ""station"": ""transmission"", ""position"": 287, ""duration"": 29.2, ""details"": {""exposure_times"": [0.1, 0.5, 2, 10], ""num_scans"": 2}}, {""name"": ""Brightfield"", ""station"": ""brightfield"", ""position"": 164.4, ""duration"": 0.05, ""details"": {""exposure_time"": 0.05, ""num_frames"": 1}}, {""name"": ""Darkfield"", ""station"": ""darkfield"", ""position"": 74.2, ""duration"": 2.5, ""details"": {""exposure_time"": 0.05, ""num_frames"": 50}}, {""name"": ""PLImaging"", ""station"": ""pl_imaging"", ""position"": 74.2, ""duration"": 31.25, ""details"": {""exposure_times"": [0.05, 0.2, 1, 5], ""num_frames"": 5}}]}, ""sample"": ""sample14"", ""precedent"": null, ""duration"": 132}, {""name"": ""anneal"", ""start"": NaN, ""id"": ""anneal-5eb4d2d8-a11c-4a98-af66-4dcaaa8063cc"", ""details"": {""temperature"": 85, ""duration"": 5400, ""hotplate"": ""Hotplate1""}, ""sample"": ""sample14"", ""precedent"": null}, {""name"": ""rest"", ""start"": NaN, ""id"": ""rest-5b8ded04-1c1d-4279-ad28-f0b5175d5826"", ""details"": {""duration"": 180}, ""sample"": ""sample14"", ""precedent"": null}, {""name"": ""characterize"", ""start"": NaN, ""id"": ""characterize-0e2f2da2-f2d4-415e-857a-7b50db886b17"", ""details"": {""characterization_tasks"": [{""name"": ""PL_635nm"", ""station"": ""pl_red"", ""position"": 287, ""duration"": 26.22, ""details"": {""exposure_times"": [1, 5, 20], ""num_scans"": 1}}, {""name"": ""Transmission"", ""station"": ""transmission"", ""position"": 287, ""duration"": 29.2, ""details"": {""exposure_times"": [0.1, 0.5, 2, 10], ""num_scans"": 2}}, {""name"": ""Brightfield"", ""station"": ""brightfield"", ""position"": 164.4, ""duration"": 0.05, ""details"": {""exposure_time"": 0.05, ""num_frames"": 1}}, {""name"": ""Darkfield"", ""station"": ""darkfield"", ""position"": 74.2, ""duration"": 2.5, ""details"": {""exposure_time"": 0.05, ""num_frames"": 50}}, {""name"": ""PLImaging"", ""station"": ""pl_imaging"", ""position"": 74.2, ""duration"": 31.25, ""details"": {""exposure_times"": [0.05, 0.2, 1, 5], ""num_frames"": 5}}]}, ""sample"": ""sample14"", ""precedent"": null, ""duration"": 132}, {""name"": ""anneal"", ""start"": NaN, ""id"": ""anneal-f6e896d9-eb59-4428-b113-652c78af6958"", ""details"": {""temperature"": 85, ""duration"": 5400, ""hotplate"": ""Hotplate1""}, ""sample"": ""sample14"", ""precedent"": null}, {""name"": ""rest"", ""start"": NaN, ""id"": ""rest-21916e72-c340-4ea5-93a3-196770c23a04"", ""details"": {""duration"": 180}, ""sample"": ""sample14"", ""precedent"": null}, {""name"": ""characterize"", ""start"": NaN, ""id"": ""characterize-0d7393f9-9bca-48ef-881e-b76f68aebba6"", ""details"": {""characterization_tasks"": [{""name"": ""PL_635nm"", ""station"": ""pl_red"", ""position"": 287, ""duration"": 26.22, ""details"": {""exposure_times"": [1, 5, 20], ""num_scans"": 1}}, {""name"": ""Transmission"", ""station"": ""transmission"", ""position"": 287, ""duration"": 29.2, ""details"": {""exposure_times"": [0.1, 0.5, 2, 10], ""num_scans"": 2}}, {""name"": ""Brightfield"", ""station"": ""brightfield"", ""position"": 164.4, ""duration"": 0.05, ""details"": {""exposure_time"": 0.05, ""num_frames"": 1}}, {""name"": ""Darkfield"", ""station"": ""darkfield"", ""position"": 74.2, ""duration"": 2.5, ""details"": {""exposure_time"": 0.05, ""num_frames"": 50}}, {""name"": ""PLImaging"", ""station"": ""pl_imaging"", ""position"": 74.2, ""duration"": 31.25, ""details"": {""exposure_times"": [0.05, 0.2, 1, 5], ""num_frames"": 5}}]}, ""sample"": ""sample14"", ""precedent"": null, ""duration"": 132}, {""name"": ""anneal"", ""start"": NaN, ""id"": ""anneal-9ef7f8dd-be3b-4b31-b62a-8dfa47b8c4b4"", ""details"": {""temperature"": 85, ""duration"": 5400, ""hotplate"": ""Hotplate1""}, ""sample"": ""sample14"", ""precedent"": null}, {""name"": ""rest"", ""start"": NaN, ""id"": ""rest-80b1d38e-a115-4d7d-b952-3835faf3e660"", ""details"": {""duration"": 180}, ""sample"": ""sample14"", ""precedent"": null}, {""name"": ""characterize"", ""start"": NaN, ""id"": ""characterize-4d5c9e29-c343-4a4f-b851-19740123c1a8"", ""details"": {""characterization_tasks"": [{""name"": ""PL_635nm"", ""station"": ""pl_red"", ""position"": 287, ""duration"": 26.22, ""details"": {""exposure_times"": [1, 5, 20], ""num_scans"": 1}}, {""name"": ""Transmission"", ""station"": ""transmission"", ""position"": 287, ""duration"": 29.2, ""details"": {""exposure_times"": [0.1, 0.5, 2, 10], ""num_scans"": 2}}, {""name"": ""Brightfield"", ""station"": ""brightfield"", ""position"": 164.4, ""duration"": 0.05, ""details"": {""exposure_time"": 0.05, ""num_frames"": 1}}, {""name"": ""Darkfield"", ""station"": ""darkfield"", ""position"": 74.2, ""duration"": 2.5, ""details"": {""exposure_time"": 0.05, ""num_frames"": 50}}, {""name"": ""PLImaging"", ""station"": ""pl_imaging"", ""position"": 74.2, ""duration"": 31.25, ""details"": {""exposure_times"": [0.05, 0.2, 1, 5], ""num_frames"": 5}}]}, ""sample"": ""sample14"", ""precedent"": null, ""duration"": 132}, {""name"": ""anneal"", ""start"": NaN, ""id"": ""anneal-e99452da-a7d3-435f-a878-3e38b500e9d3"", ""details"": {""temperature"": 85, ""duration"": 5400, ""hotplate"": ""Hotplate1""}, ""sample"": ""sample14"", ""precedent"": null}, {""name"": ""rest"", ""start"": NaN, ""id"": ""rest-0f050fe3-6720-41ad-9ee7-2cacf8451a69"", ""details"": {""duration"": 180}, ""sample"": ""sample14"", ""precedent"": null}, {""name"": ""characterize"", ""start"": NaN, ""id"": ""characterize-764f8d2f-01a8-4972-aa05-85be930aa56f"", ""details"": {""characterization_tasks"": [{""name"": ""PL_635nm"", ""station"": ""pl_red"", ""position"": 287, ""duration"": 26.22, ""details"": {""exposure_times"": [1, 5, 20], ""num_scans"": 1}}, {""name"": ""Transmission"", ""station"": ""transmission"", ""position"": 287, ""duration"": 29.2, ""details"": {""exposure_times"": [0.1, 0.5, 2, 10], ""num_scans"": 2}}, {""name"": ""Brightfield"", ""station"": ""brightfield"", ""position"": 164.4, ""duration"": 0.05, ""details"": {""exposure_time"": 0.05, ""num_frames"": 1}}, {""name"": ""Darkfield"", ""station"": ""darkfield"", ""position"": 74.2, ""duration"": 2.5, ""details"": {""exposure_time"": 0.05, ""num_frames"": 50}}, {""name"": ""PLImaging"", ""station"": ""pl_imaging"", ""position"": 74.2, ""duration"": 31.25, ""details"": {""exposure_times"": [0.05, 0.2, 1, 5], ""num_frames"": 5}}]}, ""sample"": ""sample14"", ""precedent"": null, ""duration"": 132}, {""name"": ""anneal"", ""start"": NaN, ""id"": ""anneal-d97ef0b0-98c7-4ba7-b673-383c4b42ec0e"", ""details"": {""temperature"": 85, ""duration"": 5400, ""hotplate"": ""Hotplate1""}, ""sample"": ""sample14"", ""precedent"": null}, {""name"": ""rest"", ""start"": NaN, ""id"": ""rest-f671c2cb-774e-42ec-b729-aa94b21f9190"", ""details"": {""duration"": 180}, ""sample"": ""sample14"", ""precedent"": null}, {""name"": ""characterize"", ""start"": NaN, ""id"": ""characterize-8e26a6c9-5d47-43f8-bede-305610381c48"", ""details"": {""characterization_tasks"": [{""name"": ""PL_635nm"", ""station"": ""pl_red"", ""position"": 287, ""duration"": 26.22, ""details"": {""exposure_times"": [1, 5, 20], ""num_scans"": 1}}, {""name"": ""Transmission"", ""station"": ""transmission"", ""position"": 287, ""duration"": 29.2, ""details"": {""exposure_times"": [0.1, 0.5, 2, 10], ""num_scans"": 2}}, {""name"": ""Brightfield"", ""station"": ""brightfield"", ""position"": 164.4, ""duration"": 0.05, ""details"": {""exposure_time"": 0.05, ""num_frames"": 1}}, {""name"": ""Darkfield"", ""station"": ""darkfield"", ""position"": 74.2, ""duration"": 2.5, ""details"": {""exposure_time"": 0.05, ""num_frames"": 50}}, {""name"": ""PLImaging"", ""station"": ""pl_imaging"", ""position"": 74.2, ""duration"": 31.25, ""details"": {""exposure_times"": [0.05, 0.2, 1, 5], ""num_frames"": 5}}]}, ""sample"": ""sample14"", ""precedent"": null, ""duration"": 132}, {""name"": ""anneal"", ""start"": NaN, ""id"": ""anneal-90487543-6dd4-483b-8e61-82e6f4761a71"", ""details"": {""temperature"": 85, ""duration"": 5400, ""hotplate"": ""Hotplate1""}, ""sample"": ""sample14"", ""precedent"": null}, {""name"": ""rest"", ""start"": NaN, ""id"": ""rest-bd34acd5-8a75-48ca-a3d0-d2ca38379652"", ""details"": {""duration"": 180}, ""sample"": ""sample14"", ""precedent"": null}, {""name"": ""characterize"", ""start"": NaN, ""id"": ""characterize-711ff0f2-e896-484f-9de0-348b8a0cee64"", ""details"": {""characterization_tasks"": [{""name"": ""PL_635nm"", ""station"": ""pl_red"", ""position"": 287, ""duration"": 26.22, ""details"": {""exposure_times"": [1, 5, 20], ""num_scans"": 1}}, {""name"": ""Transmission"", ""station"": ""transmission"", ""position"": 287, ""duration"": 29.2, ""details"": {""exposure_times"": [0.1, 0.5, 2, 10], ""num_scans"": 2}}, {""name"": ""Brightfield"", ""station"": ""brightfield"", ""position"": 164.4, ""duration"": 0.05, ""details"": {""exposure_time"": 0.05, ""num_frames"": 1}}, {""name"": ""Darkfield"", ""station"": ""darkfield"", ""position"": 74.2, ""duration"": 2.5, ""details"": {""exposure_time"": 0.05, ""num_frames"": 50}}, {""name"": ""PLImaging"", ""station"": ""pl_imaging"", ""position"": 74.2, ""duration"": 31.25, ""details"": {""exposure_times"": [0.05, 0.2, 1, 5], ""num_frames"": 5}}]}, ""sample"": ""sample14"", ""precedent"": null, ""duration"": 132}, {""name"": ""anneal"", ""start"": NaN, ""id"": ""anneal-50680779-1373-4b18-87a6-2631fe7e3631"", ""details"": {""temperature"": 85, ""duration"": 5400, ""hotplate"": ""Hotplate1""}, ""sample"": ""sample14"", ""precedent"": null}, {""name"": ""rest"", ""start"": NaN, ""id"": ""rest-a6dc6f0a-d779-4f02-8ebe-bf83b4a0196e"", ""details"": {""duration"": 180}, ""sample"": ""sample14"", ""precedent"": null}, {""name"": ""characterize"", ""start"": NaN, ""id"": ""characterize-9bb6daa8-18c9-444f-8109-4da51cc611c7"", ""details"": {""characterization_tasks"": [{""name"": ""PL_635nm"", ""station"": ""pl_red"", ""position"": 287, ""duration"": 26.22, ""details"": {""exposure_times"": [1, 5, 20], ""num_scans"": 1}}, {""name"": ""Transmission"", ""station"": ""transmission"", ""position"": 287, ""duration"": 29.2, ""details"": {""exposure_times"": [0.1, 0.5, 2, 10], ""num_scans"": 2}}, {""name"": ""Brightfield"", ""station"": ""brightfield"", ""position"": 164.4, ""duration"": 0.05, ""details"": {""exposure_time"": 0.05, ""num_frames"": 1}}, {""name"": ""Darkfield"", ""station"": ""darkfield"", ""position"": 74.2, ""duration"": 2.5, ""details"": {""exposure_time"": 0.05, ""num_frames"": 50}}, {""name"": ""PLImaging"", ""station"": ""pl_imaging"", ""position"": 74.2, ""duration"": 31.25, ""details"": {""exposure_times"": [0.05, 0.2, 1, 5], ""num_frames"": 5}}]}, ""sample"": ""sample14"", ""precedent"": null, ""duration"": 132}, {""name"": ""anneal"", ""start"": NaN, ""id"": ""anneal-14cc7eda-ab70-40a8-8563-e4ad593ab86f"", ""details"": {""temperature"": 85, ""duration"": 5400, ""hotplate"": ""Hotplate1""}, ""sample"": ""sample14"", ""precedent"": null}, {""name"": ""rest"", ""start"": NaN, ""id"": ""rest-35217a4e-3666-4ec6-9038-6bce185e0bb5"", ""details"": {""duration"": 180}, ""sample"": ""sample14"", ""precedent"": null}, {""name"": ""characterize"", ""start"": NaN, ""id"": ""characterize-ea9d4c41-bab7-4d38-9547-88664b818258"", ""details"": {""characterization_tasks"": [{""name"": ""PL_635nm"", ""station"": ""pl_red"", ""position"": 287, ""duration"": 26.22, ""details"": {""exposure_times"": [1, 5, 20], ""num_scans"": 1}}, {""name"": ""Transmission"", ""station"": ""transmission"", ""position"": 287, ""duration"": 29.2, ""details"": {""exposure_times"": [0.1, 0.5, 2, 10], ""num_scans"": 2}}, {""name"": ""Brightfield"", ""station"": ""brightfield"", ""position"": 164.4, ""duration"": 0.05, ""details"": {""exposure_time"": 0.05, ""num_frames"": 1}}, {""name"": ""Darkfield"", ""station"": ""darkfield"", ""position"": 74.2, ""duration"": 2.5, ""details"": {""exposure_time"": 0.05, ""num_frames"": 50}}, {""name"": ""PLImaging"", ""station"": ""pl_imaging"", ""position"": 74.2, ""duration"": 31.25, ""details"": {""exposure_times"": [0.05, 0.2, 1, 5], ""num_frames"": 5}}]}, ""sample"": ""sample14"", ""precedent"": null, ""duration"": 132}, {""name"": ""anneal"", ""start"": NaN, ""id"": ""anneal-93dc3dfe-f41f-4907-adf1-f4c73bab2325"", ""details"": {""temperature"": 85, ""duration"": 5400, ""hotplate"": ""Hotplate1""}, ""sample"": ""sample14"", ""precedent"": null}, {""name"": ""rest"", ""start"": NaN, ""id"": ""rest-35385681-e1b1-4f0c-8902-d38f6d898523"", ""details"": {""duration"": 180}, ""sample"": ""sample14"", ""precedent"": null}, {""name"": ""characterize"", ""start"": NaN, ""id"": ""characterize-3c6b5bbb-2f4a-4b93-a06d-d0474e2790e2"", ""details"": {""characterization_tasks"": [{""name"": ""PL_635nm"", ""station"": ""pl_red"", ""position"": 287, ""duration"": 26.22, ""details"": {""exposure_times"": [1, 5, 20], ""num_scans"": 1}}, {""name"": ""Transmission"", ""station"": ""transmission"", ""position"": 287, ""duration"": 29.2, ""details"": {""exposure_times"": [0.1, 0.5, 2, 10], ""num_scans"": 2}}, {""name"": ""Brightfield"", ""station"": ""brightfield"", ""position"": 164.4, ""duration"": 0.05, ""details"": {""exposure_time"": 0.05, ""num_frames"": 1}}, {""name"": ""Darkfield"", ""station"": ""darkfield"", ""position"": 74.2, ""duration"": 2.5, ""details"": {""exposure_time"": 0.05, ""num_frames"": 50}}, {""name"": ""PLImaging"", ""station"": ""pl_imaging"", ""position"": 74.2, ""duration"": 31.25, ""details"": {""exposure_times"": [0.05, 0.2, 1, 5], ""num_frames"": 5}}]}, ""sample"": ""sample14"", ""precedent"": null, ""duration"": 132}]",17,0.0970340703237525,23.01433852429735,2.022721660651705,23.218143648465748
